Repository: mjhoptics/opticalglass

.. image:: https://readthedocs.org/projects/opticalglass/badge/?version=latest
    :alt: ReadTheDocs
    :target: https://opticalglass.readthedocs.io/en/stable/
.. image:: https://img.shields.io/pypi/v/opticalglass.svg
    :alt: PyPI-Server
    :target: https://pypi.org/project/opticalglass/
.. image:: https://img.shields.io/conda/vn/conda-forge/opticalglass.svg
    :alt: Conda-Forge

opticalglass
============

Tools for reading optical material catalogs and libraries
---------------------------------------------------------

`opticalglass` provides a common interface for querying optical material definitions for refractive index data and other properties.

File: opticalglass/data/robb1983_data_final.txt (part 2 of 2)
#Table V. Buchdahl FittingCoefficients,QuadraticModel,Visible Spectral Region 
#SCHOTT GLASS CATALOGUE: OUADRATIC MODEL.VISIBLE SPECTRAL REGION 
#GLASS  BASE INDEX    NU1         NU2      STD DEV  MAX ERROR   WVL 
BAF5     1.608178  -.67701E-01   .78241E-02  .000011   .000033   .400
BAF6     1.589876  -.66743E-01   .78757E-02  .000009   .000028   .400
BAF7     1.608959  -.72250E-01   .10450E-01  .000013   .000034   .400
BAF8     1.624693  -.72855E-01   .92752E-02  .000011   .000032   .400
BAF9     1.644243  -.73734E-01   .89076E-02  .000017   .000043   .400
BAF10    1.671048  -.78004E-01   .10037E-01  .000016   .000040   .400
BAF11    1.667712  -.75763E-01   .98400E-02  .000027   .000068   .455
BAF12    1.640320  -.77786E-01   .12762E-01  .000016   .000041   .455
BAF13    1.669986  -.81743E-01   .13391E-01  .000011   .000031   .400
BAF20    1.686899  -.85684E-01   .14115E-01  .000013   .000033   .455
BAF21    1.665194  -.74630E-01   .93588E-02  .000012   .000037   .400
BAF22    1.683591  -.83790E-01   .14835E-01  .000017   .000046   .400
FL1      1.574054  -.73665E-01   .14101E-01  .000025   .000062   .455
FL2      1.590242  -.78748E-01   .15554E-01  .000019   .000049   .455
FL3      1.583143  -.75884E-01   .14547E-01  .000015   .000039   .400
FIL4     1.579442  -.76015E-01   .13519E-01  .000015   .000037   .455
FL5      1.582455  -.77885E-01   .15494E-01  .000015   .000040   .400
FIL6     1.568274  -.72636E-01   .12547E-01  .000011   .000029   .400
FL7      1.576004  -.75927E-01   .14133E-01  .000012   .000031   .400
F1       1.627131  -.95592E-01   .24671E-01  .000022   .000053   .460
F2       1.621260  -.93300E-01   .23967E-01  .000017   .000044   .400
F3       1.614114  -.90621E-01   .22485E-01  .000016   .000040   .400
F4       1.617791  -.91985E-01   .23450E-01  .000019   .000046   .400
F5       1.604552  -.86797E-01   .19988E-01  .000018   .000044   .400
F6       1.637641  -.98255E-01   .26390E-01  .000023   .000057   .460
F7       1.626616  -.95878E-01   .26309E-01  .000023   .000058   .455
F8       1.596601  -.83106E-01   .18123E-01  .000013   .000035   .400
F9       1.621611  -.89094E-01   .20935E-01  .000013   .000032   .400
F11      1.622194  -.94256E-01   .28240E-01  .000002   .000005   .400
F15      1.606793  -.87398E-01   .20334E-01  .000015   .000038   .400
BAFD1    1.627203  -.87536E-01   .20081E-01  .000022   .000055   .460
BAFD2    1.665778  -.10101E+00   .27890E-01  .000021   .000052   .455
BAFD3    1.608248  -.82368E-01   .17515E-01  .000011   .000031   .400
BAFD4    1.652493  -.92895E-01   .22484E-01  .000022   .000055   .400
BAFD5    1.604252  -.77956E-01   .14960E-01  .000017   .000043   .400
BAFD6    1.668691  -.87185E-01   .17602E-01  .000015   .000041   .400
BAFD7    1.702763  -.93284E-01   .20351E-01  .000017   .000042   .455
BAFD8    1.724778  -.10403E+00   .26382E-01  .000011   .000028   .465
BAFD10   1.651340  -.90379E-01   .20344E-01  .000018   .000045   .455
BAFD14   1.701106  -.10923E+00   .32787E-01  .000014   .000036   .460
PD1      1.719086  -.13212E+00   .48680E-01  .000030   .000073   .460
FD2      1.649057  -.10436E+00   .31106E-01  .000019   .000047   .455
FD3      1.741857  -.14223E+00   .55419E-01  .000025   .000062   .465
FD4      1.757144  -.14879E+00   .60002E-01  .000027   .000066   .470
FD5      1.674190  -.11386E+00   .36446E-01  .000022   .000055   .455
FD6      1.807421  -.17120E+00   .76867E-01  .000024   .000059   .470
FD7      1.641123  -.10094E+00   .28912E-01  .000022   .000055   .455
FD8      1.690503  -.12034E+00   .40552E-01  .000021   .000052   .455
FD9      1.655845  -.10582E+00   .31164E-01  .000022   .000054   .455
FD10     1.730075  -.13958E+00   .56997E-01  .000009   .000022   .480
FD11     1.786875  -.16491E+00   .79444E-01  .000032   .000061   .500
FD12     1.649675  -.10455E+00   .31562E-01  .000022   .000054   .455
FD13     1.742663  -.14487E+00   .61050E-01  .000007   .000022   .400
FD14     1.763852  -.15549E+00   .70392E-01  .000004   .000008   .485
FD15     1.700596  -.12635E+00   .47464E-01  .000020   .000049   .465
FD18     1.723258  -.13407E+00   .49462E-01  .000025   .000061   .460
FD19     1.668233  -.10984E+00   .34152E-01  .000027   .000066   .460
FD20     1.721969  -.13361E+00   .50536E-01  .000012   .000029   .400
FDS2     1.730102  -.13790E+00   .53560E-01  .000022   .000055   .465
FDS3     1.786830  -.16324E+00   .72352E-01  .000012   .000031   .400
FDS5     1.763809  -.15339E+00   .65367E-01  .000021   .000052   .475
FDS9     1.849166  -.19205E+00   .93613E-01  .000028   .000067   .480
FF1      1.511899  -.55101E-01   .67868E-02  .000005   .000013   .450
FF2      1.533392  -.63591E-01   .12632E-01  .000005   .000010   .700
FF5      1.593893  -.91117E-01   .29616E-01  .000005   .000012   .475
LAFL1    1.687005  -.76394E-01   .80769E-02  .000026   .000065   .400
LAFL2    1.698033  -.79060E-01   .72356E-02  .000017   .000043   .455
LAFL3    1.701356  -.80486E-01   .90172E-02  .000021   .000053   .455
LAFL4    1.713888  -.90546E-01   .11879E-01  .000009   .000027   .400
LAFL5    1.721176  -.90054E-01   .13565E-01  .000016   .000040   .455
LAFL6    1.721231  -.94031E-01   .14619E-01  .000011   .000028   .455
LAF2     1.745189  -.91085E-01   .12899E-01  .000015   .000041   .400
LAF3     1.718078  -.82313E-01   .58408E-02  .000019   .000050   .400
LAF7     1.751029  -.11689E+00   .28489E-01  .000022   .000056   .455
NBF1     1.744391  -.83293E-01   .28524E-02  .000019   .000048   .455
NBF2     1.758144  -.87415E-01   .57537E-02  .000020   .000052   .400
NBF3     1.736068  -.81455E-01   .27393E-02  .000016   .000040   .400
TAF1     1.773625  -.85939E-01   .26756E-02  .000015   .000041   .400
TAF2     1.795759  -.96336E-01   .81892E-02  .000023   .000057   .400
TAF3     1.805449  -.95286E-01   .65815E-02  .000018   .000049   .400
TAF4     1.789195  -.91456E-01   .53844E-02  .000018   .000068   .400
NBFD1    1.790331  -.10137E+00   .13136E-01  .000021   .000032   .400
NBFD2    1.798590  -.10628E+00   .17042E-01  .000026   .000054   .400
NBFD3    1.805959  -.11124E+00   .19874E-01  .000026   .000087   .400
NBFD4    1.832225  -.12435E+00   .28270E-01  .000013   .000063   .455
NBFD5    1.763356  -.10355E+00   .21511E-01  .000028   .000051   .455
NBFD6    1.758188  -.11366E+00   .30442E-01  .000021   .000054   .400
NBFD7    1.784548  -.11852E+00   .32379E-01  .000017   .000068   .460
NBFD8    1.809021  -.12387E+00   .34298E-01  .000035   .000070   .460
NBFD9    1.758593  -.12966E+00   .40986E-01  .000024   .000043   .460
NBFD1O   1.835598  -.12213E+00   .28139E-01  .000025   .000059   .400
NBFD11   1.787185  -.98435E-01   .10335E-01  .000015   .000043   .400
NBFD12   1.800860  -.10369E+00   .14019E-01  .000025   .000065   .400
NBFD13   1.807522  -.10854E+00   .17712E-01  .000022   .000059   .400
NBFD14   1.803002  -.99501E-01   .98535E-02  .000021   .000054   .400
TAFD1    1.816026  -.10142E+00   .10051E-01  .000010   .000034   .400
TAFD2    1.839131  -.10960E+00   .15108E-01  .000028   .000076   .400
TAFD5    1.836398  -.10680E+00   .12560E-01  .000022   .000062   .400
TAFD9    1.852179  -.14387E+00   .47718E-01  .000017   .000043   .465
TAFD10   1.816821  -.10076E+00   .10203E-01  .000022   .000062   .400
TAFD13   1.857070  -.12788E+00   .29478E-01  .000032   .000081   .460
ADC1     1.620722  -.55026E-01   .10681E-02  .000016   .000042   .400
ADC2     1.597778  -.59520E-01   .45984E-02  .000002   .000005   .655
ADF1     1.565769  -.59021E-01  -.25774E-03  .000007   .000017   .450
ADF4     1.613480  -.75143E-01   .82376E-02  .000006   .000016   .400
ADF8     1.687649  -.88025E-01   .12025E-01  .000010   .000026   .400
BACD165  1.621164  -.57423E-01  -.19053E-02  .000009   .000024   .400
BAFD15   1.703234  -.95456E-01   .16868E-01  .000017   .000047   .400
TAFD17   1.879648  -.12595E+00   .23628E-01  .000031   .000076   .455
FCD10    1.456866  -.27882E-01  -.18253E-02  .000006   .000016   .400
#-------------------------------------------------------------------------------------------------------------
#CORNING-FRANCE GLASS CATALOGUE: QUADRATIC MODEL,VISIBLE SPECTRAL REGION 
#GLASS  BASE INDEX    NU1         NU2      STD DEV  MAX ERROR   WVL 
465657   1.465014  -.39247E-01  -.31742E-02  .000004   .000007   .400
487704   1.487751  -.38464E-01  -.42026E-02  .000004   .000007   .505
488658   1.488042  -.41241E-01  -.43037E-02  .000006   .000012   .495
604640   1.604192  -.52156E-01  -.47476E-03  .000009   .000027   .400
510635   1.510575  -.44546E-01  -.26952E-02  .000004   .000007   .400
517642   1.517389  -.44703E-01  -.32916E-02  .000004   .000007   .510
518651   1.518778  -.44230E-01  -.35472E-02  .000005   .000008   .505
511604   1.511613  -.46895E-01  -.14527E-02  .000005   .000013   .400
518603   1.518825  -.47650E-01  -.17597E-02  .000004   .000008   .400
523594   1.523633  -.48675E-01  -.71601E-03  .000006   .000015   .400
540597   1.540160  -.50064E-01  -.13676E-02  .000004   .000009   .400
569560   1.569531  -.56046E-01   .14863E-02  .000010   .000028   .400
573575   1.573219  -.55089E-01  -.47218E-05  .000006   .000018   .400
564609   1.564676  -.51298E-01  -.20934E-02  .000005   .000011   .400
589612   1.589696  -.53309E-01  -.16691E-02  .000006   .000016   .400
609590   1.609502  -.57029E-01  -.27299E-03  .000010   .000028   .400
613585   1.613451  -.57913E-01  -.64555E-03  .000006   .000016   .400
614564   1.614285  -.60055E-01   .11546E-02  .000012   .000032   .400
618551   1.618415  -.61840E-01   .21083E-02  .000012   .000033   .400
620603   1.621152  -.56956E-01  -.14068E-02  .000006   .000017   .400
623581   1.623780  -.59333E-01  -.26310E-03  .000007   .000019   .400
623569   1.623593  -.60437E-01   .10772E-02  .000012   .000033   .400
639555   1.639336  -.63488E-01   .19223E-02  .000014   .000039   .400
529518   1.529735  -.56385E-01   .17434E-02  .000006   .000015   .400
548535   1.548492  -.56516E-01   .30074E-02  .000006   .000016   .400
558525   1.558274  -.58312E-01   .85869E-02  .000003   .000007   .400
623531   1.623348  -.64623E-01   .33707E-02  .000008   .000024   .400
659510   1.659435  -.71199E-01   .41371E-02  .000010   .000030   .400
548457   1.548960  -.65893E-01   .86875E-02  .000010   .000028   .400
581408   1.582416  -.78037E-01   .15369E-01  .000014   .000038   .400
606439   1.606597  -.75618E-01   .13038E-01  .000008   .000023   .400
624469   1.624957  -.73143E-01   .75841E-02  .000012   .000032   .400
648462   1.648755  -.77071E-01   .89130E-02  .000012   .000033   .400
667484   1.667688  -.75643E-01   .87589E-02  .000019   .000051   .400
670471   1.671029  -.78182E-01   .87668E-02  .000018   .000048   .400
613443   1.614396  -.76236E-01   .76056E-02  .000007   .000019   .400
616444   1.617001  -.76422E-01   .68935E-02  .000007   .000018   .400
604381   1.604631  -.86602E-01   .20326E-01  .000015   .000040   .400
620363   1.621230  -.93298E-01   .24172E-01  .000016   .000042   .400
626356   1.627157  -.95968E-01   .26056E-01  .000017   .000045   .400
637353   1.637779  -.98387E-01   .26265E-01  .000018   .000046   .400
648339   1.649352  -.10414E+00   .30495E-01  .000023   .000063   .400
667331   1.668432  -.10979E+00   .33473E-01  .000020   .000049   .400
650392   1.651393  -.90794E-01   .20058E-01  .000014   .000037   .400
702411   1.703028  -.93516E-01   .18085E-01  .000019   .000049   .400
724380   1.724852  -.10403E+00   .25597E-01  .000020   .000049   .460
655401   1.656673  -.89767E-01   .13568E-01  .000010   .000027   .400
696365   1.697353  -.10439E+00   .22298E-01  .000013   .000035   .400
673323   1.674180  -.11342E+00   .35610E-01  .000019   .000050   .400
689312   1.690574  -.12018E+00   .40006E-01  .000021   .000053   .455
699301   1.700651  -.12620E+00   .46034E-01  .000016   .000040   .465
717295   1.719138  -.13213E+00   .50528E-01  .000016   .000039   .470
728284   1.730123  -.13922E+00   .55366E-01  .000014   .000034   .475
740281   1.741868  -.14289E+00   .57523E-01  .000015   .000037   .480
755276   1.757143  -.14847E+00   .61450E-01  .000015   .000036   .475
762269   1.763809  -.15355E+00   .64359E-01  .000015   .000036   .480
785259   1.787139  -.16418E+00   .73000E-01  .000014   .000033   .485
805255   1.807326  -.17095E+00   .76830E-01  .000017   .000040   .480
734265   1.735978  -.14996E+00   .70999E-01  .000015   .000048   .400
641601   1.641267  -.58987E-01   .13426E-02  .000007   .000020   .400
651559   1.651968  -.64392E-01   .31046E-03  .000011   .000030   .400
652585   1.652407  -.61652E-01   .13687E-02  .000009   .000024   .400
658572   1.658335  -.63542E-01   .32903E-03  .000011   .000030   .400
678555   1.678889  -.67542E-01  -.11606E-03  .000009   .000027   .400
691548   1.691921  -.69723E-01   .54766E-03  .000010   .000028   .400
697554   1.697916  -.69652E-01  -.91602E-03  .000007   .000019   .400
697562   1.697899  -.68664E-01   .15192E-02  .000007   .000020   .400
713538   1.713958  -.73248E-01   .17431E-03  .000009   .000026   .400
720503   1.721037  -.78966E-01   .33291E-02  .000014   .000039   .400
734514   1.734545  -.78819E-01   .21033E-02  .000014   .000038   .400
689496   1.690011  -.76453E-01   .51446E-02  .000022   .000058   .400
717480   1.718088  -.82250E-01   .67440E-02  .000018   .000048   .400
744448   1.745195  -.91293E-01   .10825E-01  .000013   .000037   .400
788474   1.789201  -.91625E-01   .59436E-02  .000016   .000044   .400
800456   1.801265  -.96563E-01   .85848E-02  .000020   .000055   .400
803467   1.804243  -.94682E-01   .69256E-02  .000019   .000051   .400
836302   1.838371  -.15045E+00   .58493E-01  .000006   .000013   .495
865401   1.866546  -.11817E+00   .20693E-01  .000032   .000084   .400
486817   1.486475  -.32940E-01   .17123E-02  .000006   .000016   .400
542734   1.542737  -.40890E-01   .15568E-02  .000008   .000021   .400
#-------------------------------------------------------------------------------------------------------------
#CHANCE GLASS CATALOGUE: QUADRATIC MODEL,VISIBLE SPECTRAL REGION 
#GLASS  BASE INDEX    NU1         NU2      STD DEV  MAX ERROR   WVL 
510644   1.510273  -.43936E-01  -.32015E-02  .000004   .000006   .645
517642   1.517382  -.44745E-01  -.33088E-02  .000004   .000007   .645
519604   1.519611  -.47567E-01  -.11247E-02  .000006   .000016   .400
524592   1.524639  -.48990E-01  -.65528E-03  .000007   .000019   .400
508612   1.508191  -.46073E-01  -.26634E-02  .000004   .000007   .650
569561   1.569560  -.55983E-01   .99813E-03  .000010   .000026   .400
572577   1.572917  -.54789E-01   .22966E-03  .000008   .000023   .400
564608   1.564511  -.51351E-01  -.13187E-02  .000007   .000019   .400
569631   1.569383  -.50009E-01  -.25630E-02  .000005   .000012   .400
589613   1.589826  -.53297E-01   .17804E-02  .000005   .000013   .400
603606   1.603831  -.55115E-01   .15208E-02  .000007   .000020   .400
607595   1.608030  -.56512E-01  -.62974E-03  .000008   .000023   .400
613586   1.613475  -.57796E-01   .13474E-03  .000010   .000027   .400
620603   1.621154  -.56952E-01   .14330E-02  .000008   .000021   .400
623581   1.623764  -.59348E-01   .88559E-04  .000010   .000029   .400
623569   1.623589  -.60470E-01   .91948E-03  .000013   .000034   .400
639554   1.639373  -.63595E-01   .20936E-02  .000011   .000029   .400
658509   1.659369  -.71244E-01   .62531E-02  .000015   .000039   .400
530512   1.531074  -.57113E-01   .39823E-02  .000009   .000024   .400
606439   1.606604  -.75610E-01   .12976E-01  .000017   .000044   .400
700412   1.701222  -.93147E-01   .17873E-01  .000017   .000045   .400
702410   1.703034  -.93642E-01   .19451E-01  .000022   .000054   .455
614439   1.615006  -.77002E-01   .84091E-02  .000008   .000021   .400
541472   1.541542  -.63043E-01   .75413E-02  .000010   .000027   .400
548456   1.548553  -.65992E-01   .86952E-02  .000011   .000030   .400
567428   1.568268  -.72630E-01   .12722E-01  .000013   .000034   .400
573426   1.574053  -.73792E-01   .13085E-01  .000014   .000036   .400
579411   1.579607  -.77011E-01   .15648E-01  .000018   .000044   .400
581409   1.582463  -.77935E-01   .15039E-01  .000015   .000037   .455
582421   1.583140  -.75857E-01   .13727E-01  .000014   .000036   .400
620364   1.621259  -.93089E-01   .24058E-01  .000018   .000046   .455
626357   1.627129  -.95711E-01   .25452E-01  .000018   .000046   .400
648338   1.649677  -.10444E+00   .31234E-01  .000017   .000041   .455
653335   1.654868  -.10640E+00   .31948E-01  .000020   .000051   .455
699301   1.700596  -.12637E+00   .47508E-01  .000016   .000039   .460
706300   1.707527  -.12781E+00   .50041E-01  .000006   .000017   .400
717295   1.719090  -.13208E+00   .48687E-01  .000021   .000052   .460
728284   1.730064  -.13917E+00   .56675E-01  .000013   .000032   .465
748278   1.750323  -.14588E+00   .57752E-01  .000023   .000055   .460
755276   1.757145  -.14859E+00   .59540E-01  .000021   .000052   .465
785258   1.786872  -.16493E+00   .77158E-01  .000009   .000022   .480
805254   1.807417  -.17150E+00   .75525E-01  .000027   .000066   .455
641601   1.641270  -.59203E-01  -.37770E-02  .000005   .000008   .645
643580   1.643299  -.61319E-01   .34170E-03  .000011   .000029   .400
652585   1.652404  -.61624E-01  -.81363E-03  .000009   .000025   .400
658573   1.691914  -.69840E-01   .36250E-04  .000010   .000028   .400
669574   1.669663  -.64468E-01  -.41076E-03  .000011   .000029   .400
678552   1.678788  -.67822E-01   .12195E-02  .000014   .000037   .400
691547   1.691914  -.69840E-01   .36250E-04  .000012   .000032   .400
691548   1.691911  -.69641E-01   .14692E-02  .000015   .000040   .400
694533   1.694439  -.71727E-01   .28801E-02  .000016   .000042   .400
697562   1.698236  -.68756E-01  -.20282E-02  .000008   .000020   .400
697554   1.697710  -.69639E-01  -.14791E-02  .000008   .000022   .400
713538   1.713958  -.73280E-01  -.34618E-03  .000010   .000026   .400
720504   1.721028  -.78796E-01   .39028E-02  .000014   .000039   .400
734517   1.734527  -.78402E-01   .19647E-02  .000015   .000042   .400
689495   1.690002  -.76692E-01   .53385E-02  .000021   .000053   .400
717480   1.718076  -.82233E-01   .69997E-02  .000020   .000053   .400
717479   1.718078  -.82506E-01   .59943E-02  .000012   .000033   .400
744448   1.745195  -.91366E-01   .10813E-01  .000015   .000041   .400
788474   1.789510  -.91689E-01   .56603E-02  .000018   .000049   .400
850322   1.852142  -.14371E+00   .44056E-01  .000028   .000069   .460
